Repository: lesleyangel/academic-paper-analysis-library

# 学术期刊蒸馏器

这是一个论文拆解与期刊写作分析库，用于沉淀论文选题、论证链、创新性、图表叙事、章节布局、文笔习惯、引用策略和审稿风险等分析结果。

## 内容

- `论文拆解框架与模板.md`：通用论文深度拆解框架。
- `期刊拆解框架与模板.md`：期刊层面的风格与选题拆解框架。
- `个人团队拆解分析模板.md`：面向个人或团队的复用模板。
- `jmps/深度拆解/`：JMPS 论文深度拆解结果。
- `jmps/拆解/`：JMPS 早期标准拆解结果，可作为轻量版参考。
- `801/深度拆解/`：801 论文集合深度拆解结果。
- `aei/_extracted/agent*.md`：AEI 论文写法与主题聚类分析笔记。
- `tools/`：PDF 文本抽取、质量检查、语言/结构分析增强脚本。

## 不包含的内容

公开仓库不包含原始论文 PDF、ScienceDirect 下载包和全文抽取文本。它们通常受出版方版权约束，因此通过 `.gitignore` 排除。仓库保留的是基于论文阅读形成的拆解分析、模板、批次总结和辅助脚本。

## 主要拆解维度

- 论文身份与研究定位
- 摘要和核心信息提取
- 选题来源与问题收束
- 文献版图与 gap 制造机制
- 创新性判断
- 论证链条和方法模型复原
- Claim-Evidence 对照
- 图表、公式和结果叙事
- 章节结构、段落功能和篇章布局
- 文笔画像、常用词、句式、主动/被动、时态和学术词汇
- 引用策略与文献使用偏好
- 审稿人视角风险
- 可复用写作资产

## 状态

- JMPS 深度拆解：81 篇，质量检查通过。
- 801 深度拆解：49 篇，质量检查通过。
- AEI 写法分析：4 组 agent 横向笔记。

## 使用方式

先从对应集合的 `README.md` 和 `batch_summaries/` 建立整体地图，再进入 `papers/` 阅读单篇深度拆解。若目标是学习写法，优先看每篇的章节结构、文笔画像、常用词句和引用策略；若目标是找选题与创新套路，优先看选题层、gap 制造、创新性判断和论证链条。

File: 801/cleantext/004-A-multi-scale-uncertainty-quantification-model-encompassing-m_2025_Composite/tables/table_009.csv
Category,Parameters,Symbols,Distribution,Mean(),Parameter(%),Unit
Geometric,y directional fi ber spacing of UC1,$\delta _ { b 1 }$,Uniform,0.0094,Range=±25 %,mm
parameter,Radius of UC1 fiber,rb1,Uniform,0.0345,Range=±25 %,mm
,Width of UC1,ab1,$4 / \sqrt { 3 } ( \delta _ { b 1 } + r _ { b 1 } )$,,,mm
,Length of UC1,bb1,$4 ( \delta _ { b 1 } + r _ { b 1 } )$,,,mm
,y directional fiber spacing of UC2,$\delta _ { b 2 }$,Uniform,0.0094,Range=±25 %,mm
,Radius of UC2 fiber,rb2,Uniform,0.0345,Range=±25 %,mm
,Width of UC2,$ab2,$4 / \sqrt { 3 } ( \delta _ { b 2 } + r _ { b 2 } )$,,,mm
,Length of UC2,bb2$,$2 ( \delta _ { b 2 } + r _ { b 2 } )$,,,mm
,y directional fiber spacing of Uc3,δb3$,Uniform,0.0094,Range=±25 %,mm
,Radius of UC3 fiber,rb3,Uniform,0.0345,Range=±25 %,mm
,Width of UC3,$ab3,$2 / \sqrt { 3 } ( \delta _ { b 3 } + r _ { b 3 } )$,一,,mm
,Length of UC3,bb3,$2 ( \delta _ { b 2 } + r _ { b 2 } )$,,,mm
,y directional fiber spacing of UC4,$\delta _ { b 4 }$,Uniform,0.0094,Range=±25 %,mm
,Radius of UC4 fiber,$r _ { b 4 }$,Uniform,0.0345,Range=±25 %,mm
,Width of UC4,$a _ { b 4 }$,$2 / \sqrt { 3 } ( \delta _ { b 4 } + r _ { b 4 } )$,,,mm
Constituent,Length of UC4,$b _ { b 4 }$,$\delta _ { b 4 } + r _ { b 4 }$,,,mm
properties,Fiber elastic modulus,$E _ { f }$,Normal,72.0,σ = 2 %,GPa
,Fiber Poisson's ratio,Vf,Normal,0.30,σ = 2%,1
,Fiber coefficient of thermal expansion,αf,Normal,7.20,σ = 2 %,1e-6/K
,Matrix elastic modulus,$E _ { m }$,Normal,3.50,σ = 2 %,GPa
,Matrix Poisson's ratio,$\nu _ { m }$,Normal,0.35,σ = 2%,1
,Matrix coefficient of thermal expansion,$\alpha _ { m }$,Normal,50.00,σ = 2 %,1e-6/K

File: 801/cleantext/004-A-multi-scale-uncertainty-quantification-model-encompassing-m_2025_Composite/tables/table_010.csv
Category,Parameters,Symbols,Distribution,Mean(),Parameter(%),Unit
Geometric parameter,Length of UC1,$a _ { p 1 }$,Uniform,0.900,Range=±15 %,mm
,Half width of fi ber bundles in UC1,$w _ { p 1 }$,Uniform,0.300,$\mathrm { R a n g e } { = } \pm 1 5 \ \% \mu$,mm
Half gap of fi ber bundles in UC1,$h _ { p 1 1 }$,Uniform,0.005,Range=±15 %,mm
Thickness of fiber bundles in UC1,$h _ { p 2 1 }$,Uniform,0.100,Range=±15 %,mm
Layer gap of fi ber bundles in UC1,$h _ { p 3 1 }$,Uniform,0.005,Range=±15 %,mm
Length of UC2,$a _ { p 2 }$,Uniform,0.450,Range=±15 %,mm
Half width of fiber bundles in UC2,$w _ { p 2 }$,Uniform,0.300,Range=±15 %,mm
Half gap of fiber bundles in UC2,$h _ { p 1 2 }$,Uniform,0.005,Range=±15 %,mm
Thickness of fiber bundles in UC2,$h _ { p 2 2 }$,Uniform,0.100,Range=±15 %,mm
Layer gap of fiber bundles in UC2,$h _ { p 3 2 }$,Uniform,0.005,Range=±15 %,mm
Length of UC3,$a _ { p 3 }$,Uniform,0.225,Range=±15 %,mm
Half width of fi ber bundles in UC3,$w _ { p 3 }$,Uniform,0.300,Range=±15 %,mm
Half gap of fiber bundles in UC3,$h _ { p 1 3 }$,Uniform,0.005,Range=±15 %,mm
Thickness of fi ber bundles in UC3,$h _ { p 2 3 }$,Uniform,0.100,Range=±15 %,mm
Layer gap of fiber bundles in UC3,$h _ { p 3 3 }$,Uniform,0.005,Range=±15 %,mm
Constituent,Matrix elastic modulus,$E _ { m }$,Normal,3.50,σ = 2 %,GPa
properties,Matrix Poisson's ratio,$\nu _ { m }$,Normal,0.35,σ = 2 %,1
,Matrix coefficient of thermal expansion,$\alpha _ { m }$,Normal,50.00,$\sigma = 2 ~ \% \mu$,1e-6/K
