Repository: lesleyangel/academic-paper-analysis-library

# 学术期刊蒸馏器

这是一个论文拆解与期刊写作分析库，用于沉淀论文选题、论证链、创新性、图表叙事、章节布局、文笔习惯、引用策略和审稿风险等分析结果。

## 内容

- `论文拆解框架与模板.md`：通用论文深度拆解框架。
- `期刊拆解框架与模板.md`：期刊层面的风格与选题拆解框架。
- `个人团队拆解分析模板.md`：面向个人或团队的复用模板。
- `jmps/深度拆解/`：JMPS 论文深度拆解结果。
- `jmps/拆解/`：JMPS 早期标准拆解结果，可作为轻量版参考。
- `801/深度拆解/`：801 论文集合深度拆解结果。
- `aei/_extracted/agent*.md`：AEI 论文写法与主题聚类分析笔记。
- `tools/`：PDF 文本抽取、质量检查、语言/结构分析增强脚本。

## 不包含的内容

公开仓库不包含原始论文 PDF、ScienceDirect 下载包和全文抽取文本。它们通常受出版方版权约束，因此通过 `.gitignore` 排除。仓库保留的是基于论文阅读形成的拆解分析、模板、批次总结和辅助脚本。

## 主要拆解维度

- 论文身份与研究定位
- 摘要和核心信息提取
- 选题来源与问题收束
- 文献版图与 gap 制造机制
- 创新性判断
- 论证链条和方法模型复原
- Claim-Evidence 对照
- 图表、公式和结果叙事
- 章节结构、段落功能和篇章布局
- 文笔画像、常用词、句式、主动/被动、时态和学术词汇
- 引用策略与文献使用偏好
- 审稿人视角风险
- 可复用写作资产

## 状态

- JMPS 深度拆解：81 篇，质量检查通过。
- 801 深度拆解：49 篇，质量检查通过。
- AEI 写法分析：4 组 agent 横向笔记。

## 使用方式

先从对应集合的 `README.md` 和 `batch_summaries/` 建立整体地图，再进入 `papers/` 阅读单篇深度拆解。若目标是学习写法，优先看每篇的章节结构、文笔画像、常用词句和引用策略；若目标是找选题与创新套路，优先看选题层、gap 制造、创新性判断和论证链条。

File: 801/cleantext/021-An-efficient-multi-layer-TEG-with-thermal-electrical-_2025_Applied-Thermal-E/tables/table_012.csv
Contacting pair,$T _ { E 1 } \left( \mathrm { K } \right)$,$T _ { E 2 } \left( \mathrm { K } \right)$,Pressure (MPa),Heat fl ux $( 1 0 ^ { 3 } \mathrm { W / m ^ { 2 } } )$,Voltage (mV),TCR(Num.) (K·m2/W),$\mathrm { T C R } ( E x p . ) \ ( \mathrm { K } { \cdot } \mathrm { m } ^ { 2 } / \mathrm { W } )$,Deviation (%)
E-TE-H,732.9,525.1,1.2,36.70,43.0,$8 . 4 5 \times 1 0 ^ { - 4 }$,$7 . 3 8 \times 1 0 ^ { - 4 }$,-12.7
855.5,562.4,1.2,60.28,60.3,$7 . 6 6 \times 1 0 ^ { - 4 }$,$7 . 1 3 \times 1 0 ^ { - 4 }$,-6.92
739.6,524.6,2.0,40.31,43.8,$8 . 1 2 \times 1 0 ^ { - 4 }$,$7 . 2 7 \times 1 0 ^ { - 4 }$,-10.5
858.5,563.6,2.0,63.27,62.4,$7 . 4 3 \times 1 0 ^ { - 4 }$,$6 . 3 5 \times 1 0 ^ { - 4 }$,-14.5
489.9,323.2,1.2,10.76,13.8,$9 . 8 6 \times 1 0 ^ { - 4 }$,$8 . 6 4 \times 1 0 ^ { - 4 }$,-12.4
E-TE-L,573.5,355.7,1.2,38.78,31.8,$9 . 3 3 \times 1 0 ^ { - 4 }$,$8 . 1 0 \times 1 0 ^ { - 4 }$,-13.2
499.0,322.0,2.0,13.30,14.5,$7 . 1 5 \times 1 0 ^ { - 4 }$,$7 . 8 9 \times 1 0 ^ { - 4 }$,10.3
578.0,355.3,2.0,41.21,32.5,$7 . 0 5 \times 1 0 ^ { - 4 }$,$7 . 7 9 \times 1 0 ^ { - 4 }$,10.5
398.5,308.1,1.2,7.235,11.8,$1 . 0 3 \times 1 0 ^ { - 3 }$,$0 . 9 3 8 \times 1 0 ^ { - 3 }$,-8.93
488.8,325.7,1.2,14.39,22.8,$0 . 9 8 8 \times 1 0 ^ { - 3 }$,$1 . 1 4 \times 1 0 ^ { - 3 }$,15.4
,399.6,308.0,2.1,7.444,11.9,$1 . 0 1 \times 1 0 ^ { - 3 }$,$0 . 9 2 7 \times 1 0 ^ { - 3 }$,-8.22
490.4,324.6,2.1,15.68,24.0,$0 . 9 8 7 \times 1 0 ^ { - 3 }$,$0 . 9 1 2 \times { 1 0 } ^ { - 3 }$,-7.60
